Repository: YYCHEN2001/ZIHS-CapacitancePredictor4CAP

# 机器学习在材料科学中的数据预处理步骤

进行彻底的数据分析和预处理对于提高模型性能和预测准确性至关重要。以下是一个推荐的步骤列表：

## 1. 数据清洗

- **缺失值处理**：检查数据中是否有缺失值，考虑填充（如使用均值、中位数）或删除。
- **异常值检测与处理**：识别并处理异常值，可以使用Z分数、IQR等方法。

## 2. 探索性数据分析（EDA）

- **统计摘要**：为所有连续和分类变量生成描述性统计。
- **分布检查**：检查连续特征的分布，看它们是否近似正态分布。
- **相关性分析**：分析特征间的相关性，以及它们与目标值之间的关系。

## 3. 特征工程

- **编码分类特征**：对分类特征进行编码，例如使用One-hot编码。
- **特征选择**：根据相关性分析和重要性评估，选择最有用的特征。
- **特征缩放**：对连续值特征进行标准化或归一化，特别是当使用距离基础算法时（如KNN、SVM）。

## 4. 数据集分割

- **分割数据**：将数据集分为训练集和测试集（常见比例为80/20或70/30）。

## 5. 模型选择与训练

- **基准模型选择**：基于问题类型（回归或分类）选择几个基准模型进行初步测试。
- **交叉验证**：使用交叉验证评估模型性能，确保结果的稳定性和可靠性。

## 6. 模型评估与调优

- **性能指标选择**：根据问题类型选择合适的性能指标（例如，回归问题可以用RMSE，分类问题可以用准确率、召回率）。
- **超参数调优**：使用网格搜索或随机搜索优化模型参数。

## 7. 模型解释与验证

- **模型解释**：使用适当的方法解释模型的预测结果（如特征重要性）。
- **模型验证**：在测试集上验证最终模型的性能。

## 额外注意事项

- 对于**正态分布检验**，您可以使用Kolmogorov-Smirnov测试、Shapiro-Wilk测试等。如果您的模型假设数据是正态分布的（如某些类型的回归分析），这一步尤其重要。
- 在进行**特征缩放**时，记得只使用训练数据计算缩放参数，然后应用到训练数据和测试数据上，避免数据泄露。

根据您的数据和研究目标，某些步骤可能需要调整或扩展。希望这个列表能作为一个良好的起点！

File: data/raw/cleaned_data.csv (part 1 of 2)
Index,O,N,B,S,P,Specific surface area,Pore volume,Rmic/mes,ID/IG,Electrolyte,Current collector,Active mass loading,Potential window,Current density,target
1.0,,0.0,0.0,0.0,0.0,3401.0,2.03,1.0,2.27272727272727,2M ZnSO4 + 1M Na2SO4,Carbon cloth,0.8,1.79,0.1,305.0
2.0,,0.0,0.0,0.0,0.0,3401.0,2.03,1.0,2.27272727272727,2M ZnSO4 + 1M Na2SO4,Carbon cloth,0.8,1.79,0.2,204.0
3.0,,0.0,0.0,0.0,0.0,3401.0,2.03,1.0,2.27272727272727,2M ZnSO4 + 1M Na2SO4,Carbon cloth,0.8,1.79,0.3,174.0
4.0,,0.0,0.0,0.0,0.0,3401.0,2.03,1.0,2.27272727272727,2M ZnSO4 + 1M Na2SO4,Carbon cloth,0.8,1.79,0.5,147.0
5.0,,0.0,0.0,0.0,0.0,3401.0,2.03,1.0,2.27272727272727,2M ZnSO4 + 1M Na2SO4,Carbon cloth,0.8,1.79,1.0,127.0
6.0,,0.0,0.0,0.0,0.0,3401.0,2.03,1.0,2.27272727272727,2M ZnSO4 + 1M Na2SO4,Carbon cloth,0.8,1.79,2.0,115.0
7.0,,0.0,0.0,0.0,0.0,3401.0,2.03,1.0,2.27272727272727,2M ZnSO4 + 1M Na2SO4,Carbon cloth,0.8,1.79,3.0,108.0
8.0,,0.0,0.0,0.0,0.0,3401.0,2.03,1.0,2.27272727272727,2M ZnSO4 + 1M Na2SO4,Carbon cloth,0.8,1.79,5.0,101.0
9.0,,0.0,0.0,0.0,0.0,3197.0,1.8,0.978,2.5,2M ZnSO4 + 1M Na2SO4,Carbon cloth,0.8,1.79,0.2,179.0
10.0,,0.0,0.0,0.0,0.0,3197.0,1.8,0.978,2.5,2M ZnSO4 + 1M Na2SO4,Carbon cloth,0.8,1.79,5.0,45.0
11.0,,0.0,0.0,0.0,0.0,1904.0,0.76,9.857,2.12765957446808,2M ZnSO4 + 1M Na2SO4,Carbon cloth,0.8,1.79,0.2,125.0
12.0,,0.0,0.0,0.0,0.0,1904.0,0.76,9.857,2.12765957446808,2M ZnSO4 + 1M Na2SO4,Carbon cloth,0.8,1.79,5.0,59.0
13.0,,0.0,0.0,0.0,0.0,320.3,0.3686,0.612,0.975,2M ZnSO4,Carbon cloth,1.0,1.6,0.1,62.0
14.0,7.15,3.52,0.0,0.0,0.0,1546.1,0.5753,14.558,1.029,2M ZnSO4,Carbon cloth,1.0,1.6,0.1,85.0
15.0,8.12,3.79,3.66,0.0,0.0,1315.2,0.5116,9.33,1.038,2M ZnSO4,Carbon cloth,1.0,1.6,0.1,114.0
16.0,,,0.0,0.0,0.0,819.78,0.65,3.336,,2M ZnSO4,stainless-steel mesh,3.0,1.6,0.1,71.53
17.0,,,0.0,0.0,0.0,1057.53,0.94,4.657,,2M ZnSO4,stainless-steel mesh,3.0,1.6,0.1,100.69
18.0,7.67,7.09,0.0,0.0,0.0,1164.65,0.91,3.376,,2M ZnSO4,stainless-steel mesh,3.0,1.6,0.1,125.69
19.0,7.67,7.09,0.0,0.0,0.0,1164.65,0.91,3.376,,2M ZnSO4,stainless-steel mesh,3.0,1.6,10.0,54.86
20.0,,,0.0,0.0,0.0,1274.87,0.83,6.896,,2M ZnSO4,stainless-steel mesh,3.0,1.6,0.1,102.78
21.0,21.55,3.29,0.0,0.0,0.0,1140.8,0.86,0.157,0.82,1M Zn(CF3SO3)2,stainless-steel mesh,2.5,1.8,0.1,90.2
22.0,21.55,3.29,0.0,0.0,0.0,1140.8,0.86,0.157,0.82,1M Zn(CF3SO3)2,stainless-steel mesh,2.5,1.8,0.25,86.3
23.0,21.55,3.29,0.0,0.0,0.0,1140.8,0.86,0.157,0.82,1M Zn(CF3SO3)2,stainless-steel mesh,2.5,1.8,0.5,79.9
24.0,21.55,3.29,0.0,0.0,0.0,1140.8,0.86,0.157,0.82,1M Zn(CF3SO3)2,stainless-steel mesh,2.5,1.8,1.0,70.3
25.0,21.55,3.29,0.0,0.0,0.0,1140.8,0.86,0.157,0.82,1M Zn(CF3SO3)2,stainless-steel mesh,2.5,1.8,2.0,64.8
26.0,21.55,3.29,0.0,0.0,0.0,1140.8,0.86,0.157,0.82,1M Zn(CF3SO3)2,stainless-steel mesh,2.5,1.8,5.0,51.5
27.0,21.55,3.29,0.0,0.0,0.0,1140.8,0.86,0.157,0.82,1M Zn(CF3SO3)2,stainless-steel mesh,2.5,1.8,10.0,38.5
28.0,21.55,3.29,0.0,0.0,0.0,1140.8,0.86,0.157,0.82,1M Zn(CF3SO3)2,stainless-steel mesh,2.5,1.8,20.0,23.3
29.0,17.66,3.01,0.0,1.12,0.0,508.0,0.34,0.099,0.86,1M Zn(CF3SO3)2,stainless-steel mesh,2.5,1.8,0.1,69.1
30.0,17.66,3.01,0.0,1.12,0.0,508.0,0.34,0.099,0.86,1M Zn(CF3SO3)2,stainless-steel mesh,2.5,1.8,0.25,60.1
31.0,17.66,3.01,0.0,1.12,0.0,508.0,0.34,0.099,0.86,1M Zn(CF3SO3)2,stainless-steel mesh,2.5,1.8,0.5,56.4
32.0,17.66,3.01,0.0,1.12,0.0,508.0,0.34,0.099,0.86,1M Zn(CF3SO3)2,stainless-steel mesh,2.5,1.8,1.0,47.4
33.0,17.66,3.01,0.0,1.12,0.0,508.0,0.34,0.099,0.86,1M Zn(CF3SO3)2,stainless-steel mesh,2.5,1.8,2.0,40.9
34.0,17.66,3.01,0.0,1.12,0.0,508.0,0.34,0.099,0.86,1M Zn(CF3SO3)2,stainless-steel mesh,2.5,1.8,5.0,34.2
35.0,17.66,3.01,0.0,1.12,0.0,508.0,0.34,0.099,0.86,1M Zn(CF3SO3)2,stainless-steel mesh,2.5,1.8,10.0,19.8
36.0,17.66,3.01,0.0,1.12,0.0,508.0,0.34,0.099,0.86,1M Zn(CF3SO3)2,stainless-steel mesh,2.5,1.8,20.0,9.5
37.0,16.08,2.82,0.0,1.78,0.0,1384.7,0.97,0.17,0.89,1M Zn(CF3SO3)2,stainless-steel mesh,2.5,1.8,0.1,136.3
38.0,16.08,2.82,0.0,1.78,0.0,1384.7,0.97,0.17,0.89,1M Zn(CF3SO3)2,stainless-steel mesh,2.5,1.8,0.25,126.4
39.0,16.08,2.82,0.0,1.78,0.0,1384.7,0.97,0.17,0.89,1M Zn(CF3SO3)2,stainless-steel mesh,2.5,1.8,0.5,120.3
40.0,16.08,2.82,0.0,1.78,0.0,1384.7,0.97,0.17,0.89,1M Zn(CF3SO3)2,stainless-steel mesh,2.5,1.8,1.0,112.6
41.0,16.08,2.82,0.0,1.78,0.0,1384.7,0.97,0.17,0.89,1M Zn(CF3SO3)2,stainless-steel mesh,2.5,1.8,2.0,108.4
42.0,16.08,2.82,0.0,1.78,0.0,1384.7,0.97,0.17,0.89,1M Zn(CF3SO3)2,stainless-steel mesh,2.5,1.8,5.0,100.4
43.0,16.08,2.82,0.0,1.78,0.0,1384.7,0.97,0.17,0.89,1M Zn(CF3SO3)2,stainless-steel mesh,2.5,1.8,10.0,94.5
44.0,16.08,2.82,0.0,1.78,0.0,1384.7,0.97,0.17,0.89,1M Zn(CF3SO3)2,stainless-steel mesh,2.5,1.8,20.0,86.5
45.0,7.0,1.8,0.0,0.2,0.3,2263.0,,7.31,1.43,2M ZnSO4,stainless-steel foil,,1.6,0.5,177.0
46.0,7.0,1.8,0.0,0.2,0.3,2263.0,,7.31,1.43,2M ZnSO4,stainless-steel foil,,1.6,1.0,145.0
47.0,7.0,1.8,0.0,0.2,0.3,2263.0,,7.31,1.43,2M ZnSO4,stainless-steel foil,,1.6,2.0,110.0
48.0,7.0,1.8,0.0,0.2,0.3,2263.0,,7.31,1.43,2M ZnSO4,stainless-steel foil,,1.6,4.0,81.0
49.0,7.0,1.8,0.0,0.2,0.3,2263.0,,7.31,1.43,2M ZnSO4,stainless-steel foil,,1.6,5.0,72.0
50.0,7.0,1.8,0.0,0.2,0.3,2263.0,,7.31,1.43,2M ZnSO4,stainless-steel foil,,1.6,6.0,63.0
51.0,7.0,1.8,0.0,0.2,0.3,2263.0,,7.31,1.43,2M ZnSO4,stainless-steel foil,,1.6,8.0,49.0
52.0,7.0,1.8,0.0,0.2,0.3,2263.0,,7.31,1.43,2M ZnSO4,stainless-steel foil,,1.6,10.0,36.0
53.0,8.2,5.3,0.0,0.0,0.0,879.0,0.447,1.54,2.27,2M ZnSO4,stainless-steel foil,1.0,1.6,0.1,136.8
54.0,8.2,5.3,0.0,0.0,0.0,879.0,0.447,1.54,2.27,2M ZnSO4,stainless-steel foil,1.0,1.6,0.5,110.9
55.0,8.2,5.3,0.0,0.0,0.0,879.0,0.447,1.54,2.27,2M ZnSO4,stainless-steel foil,1.0,1.6,1.0,102.6
56.0,8.2,5.3,0.0,0.0,0.0,879.0,0.447,1.54,2.27,2M ZnSO4,stainless-steel foil,1.0,1.6,5.0,76.1
57.0,8.2,5.3,0.0,0.0,0.0,879.0,0.447,1.54,2.27,2M ZnSO4,stainless-steel foil,1.0,1.6,10.0,66.5
58.0,5.68,1.49,0.0,0.0,0.0,1640.1,1.41,0.489,0.95,2M ZnSO4,Nickel foam,2.0,1.6,0.05,109.66
59.0,5.68,1.49,0.0,0.0,0.0,1640.1,1.41,0.489,0.95,2M ZnSO4,Nickel foam,2.0,1.6,0.1,93.3
60.0,5.68,1.49,0.0,0.0,0.0,1640.1,1.41,0.489,0.95,2M ZnSO4,Nickel foam,2.0,1.6,0.2,84.6
61.0,5.68,1.49,0.0,0.0,0.0,1640.1,1.41,0.489,0.95,2M ZnSO4,Nickel foam,2.0,1.6,0.3,81.0
62.0,5.68,1.49,0.0,0.0,0.0,1640.1,1.41,0.489,0.95,2M ZnSO4,Nickel foam,2.0,1.6,0.5,76.3
63.0,5.68,1.49,0.0,0.0,0.0,1640.1,1.41,0.489,0.95,2M ZnSO4,Nickel foam,2.0,1.6,1.0,71.6
64.0,5.68,1.49,0.0,0.0,0.0,1640.1,1.41,0.489,0.95,2M ZnSO4,Nickel foam,2.0,1.6,2.0,67.6
65.0,5.68,1.49,0.0,0.0,0.0,1640.1,1.41,0.489,0.95,2M ZnSO4,Nickel foam,2.0,1.6,3.0,65.1
66.0,5.68,1.49,0.0,0.0,0.0,1640.1,1.41,0.489,0.95,2M ZnSO4,Nickel foam,2.0,1.6,5.0,62.4
67.0,5.68,1.49,0.0,0.0,0.0,1640.1,1.41,0.489,0.95,2M ZnSO4,Nickel foam,2.0,1.6,10.0,59.5
68.0,5.68,1.49,0.0,0.0,0.0,1640.1,1.41,0.489,0.95,2M ZnSO4,Nickel foam,2.0,1.6,15.0,58.4
69.0,5.68,1.49,0.0,0.0,0.0,1640.1,1.41,0.489,0.95,2M ZnSO4,Nickel foam,2.0,1.6,20.0,57.1
70.0,11.5,6.7,0.0,0.0,0.0,642.0,1.03,0.17,0.964,1M ZnSO4,stainless-steel mesh,2.0,1.6,0.1,133.7
71.0,11.5,6.7,0.0,0.0,0.0,642.0,1.03,0.17,0.964,1M ZnSO4,stainless-steel mesh,2.0,1.6,0.2,102.5
72.0,11.5,6.7,0.0,0.0,0.0,642.0,1.03,0.17,0.964,1M ZnSO4,stainless-steel mesh,2.0,1.6,0.5,84.3
73.0,11.5,6.7,0.0,0.0,0.0,642.0,1.03,0.17,0.964,1M ZnSO4,stainless-steel mesh,2.0,1.6,1.0,75.0
74.0,11.5,6.7,0.0,0.0,0.0,642.0,1.03,0.17,0.964,1M ZnSO4,stainless-steel mesh,2.0,1.6,2.0,69.1
75.0,11.5,6.7,0.0,0.0,0.0,642.0,1.03,0.17,0.964,1M ZnSO4,stainless-steel mesh,2.0,1.6,5.0,61.7
76.0,11.5,6.7,0.0,0.0,0.0,642.0,1.03,0.17,0.964,1M ZnSO4,stainless-steel mesh,2.0,1.6,10.0,56.6
77.0,11.5,6.7,0.0,0.0,0.0,642.0,1.03,0.17,0.964,1M ZnSO4,stainless-steel mesh,2.0,1.6,20.0,51.9
78.0,11.5,6.7,0.0,0.0,0.0,642.0,1.03,0.17,0.964,1M ZnSO4,stainless-steel mesh,2.0,1.6,50.0,45.6
79.0,11.5,6.7,0.0,0.0,0.0,642.0,1.03,0.17,0.964,1M ZnSO4,stainless-steel mesh,2.0,1.6,100.0,39.7
80.0,11.5,6.7,0.0,0.0,0.0,642.0,1.03,0.17,0.964,1M ZnSO4,stainless-steel mesh,2.0,1.6,200.0,30.6
81.0,14.9,3.1,0.0,0.0,0.0,620.0,0.86,0.178,0.962,1M ZnSO4,stainless-steel mesh,2.0,1.6,0.1,104.4
82.0,14.9,3.1,0.0,0.0,0.0,620.0,0.86,0.178,0.962,1M ZnSO4,stainless-steel mesh,2.0,1.6,0.2,83.0
83.0,14.9,3.1,0.0,0.0,0.0,620.0,0.86,0.178,0.962,1M ZnSO4,stainless-steel mesh,2.0,1.6,0.5,69.7
84.0,14.9,3.1,0.0,0.0,0.0,620.0,0.86,0.178,0.962,1M ZnSO4,stainless-steel mesh,2.0,1.6,1.0,61.7
85.0,14.9,3.1,0.0,0.0,0.0,620.0,0.86,0.178,0.962,1M ZnSO4,stainless-steel mesh,2.0,1.6,2.0,56.0
86.0,14.9,3.1,0.0,0.0,0.0,620.0,0.86,0.178,0.962,1M ZnSO4,stainless-steel mesh,2.0,1.6,5.0,50.4
87.0,14.9,3.1,0.0,0.0,0.0,620.0,0.86,0.178,0.962,1M ZnSO4,stainless-steel mesh,2.0,1.6,10.0,46.6
88.0,14.9,3.1,0.0,0.0,0.0,620.0,0.86,0.178,0.962,1M ZnSO4,stainless-steel mesh,2.0,1.6,20.0,43.7
89.0,14.9,3.1,0.0,0.0,0.0,620.0,0.86,0.178,0.962,1M ZnSO4,stainless-steel mesh,2.0,1.6,50.0,39.1
90.0,14.9,3.1,0.0,0.0,0.0,620.0,0.86,0.178,0.962,1M ZnSO4,stainless-steel mesh,2.0,1.6,100.0,35.4
91.0,14.9,3.1,0.0,0.0,0.0,620.0,0.86,0.178,0.962,1M ZnSO4,stainless-steel mesh,2.0,1.6,200.0,30.4
92.0,11.2,4.2,0.0,0.0,0.0,697.0,0.83,0.277,0.958,1M ZnSO4,stainless-steel mesh,2.0,1.6,0.1,92.4
93.0,11.2,4.2,0.0,0.0,0.0,697.0,0.83,0.277,0.958,1M ZnSO4,stainless-steel mesh,2.0,1.6,0.2,73.1
94.0,11.2,4.2,0.0,0.0,0.0,697.0,0.83,0.277,0.958,1M ZnSO4,stainless-steel mesh,2.0,1.6,0.5,62.4
95.0,11.2,4.2,0.0,0.0,0.0,697.0,0.83,0.277,0.958,1M ZnSO4,stainless-steel mesh,2.0,1.6,1.0,56.0
96.0,11.2,4.2,0.0,0.0,0.0,697.0,0.83,0.277,0.958,1M ZnSO4,stainless-steel mesh,2.0,1.6,2.0,51.3
97.0,11.2,4.2,0.0,0.0,0.0,697.0,0.83,0.277,0.958,1M ZnSO4,stainless-steel mesh,2.0,1.6,5.0,45.7
98.0,11.2,4.2,0.0,0.0,0.0,697.0,0.83,0.277,0.958,1M ZnSO4,stainless-steel mesh,2.0,1.6,10.0,42.3
99.0,11.2,4.2,0.0,0.0,0.0,697.0,0.83,0.277,0.958,1M ZnSO4,stainless-steel mesh,2.0,1.6,20.0,38.9
100.0,11.2,4.2,0.0,0.0,0.0,697.0,0.83,0.277,0.958,1M ZnSO4,stainless-steel mesh,2.0,1.6,50.0,33.3
101.0,11.2,4.2,0.0,0.0,0.0,697.0,0.83,0.277,0.958,1M ZnSO4,stainless-steel mesh,2.0,1.6,100.0,28.7
102.0,11.2,4.2,0.0,0.0,0.0,697.0,0.83,0.277,0.958,1M ZnSO4,stainless-steel mesh,2.0,1.6,200.0,27.2
103.0,12.04,8.29,0.0,0.0,0.0,1530.9,0.96,0.627,0.86,1M Zn(CF3SO3)2,freestanding,2.4,1.6,0.1,204.7
104.0,12.04,8.29,0.0,0.0,0.0,1530.9,0.96,0.627,0.86,1M Zn(CF3SO3)2,freestanding,2.4,1.6,0.2,181.5
105.0,12.04,8.29,0.0,0.0,0.0,1530.9,0.96,0.627,0.86,1M Zn(CF3SO3)2,freestanding,2.4,1.6,0.5,165.9
106.0,12.04,8.29,0.0,0.0,0.0,1530.9,0.96,0.627,0.86,1M Zn(CF3SO3)2,freestanding,2.4,1.6,1.0,152.7
107.0,12.04,8.29,0.0,0.0,0.0,1530.9,0.96,0.627,0.86,1M Zn(CF3SO3)2,freestanding,2.4,1.6,2.0,141.1
108.0,12.04,8.29,0.0,0.0,0.0,1530.9,0.96,0.627,0.86,1M Zn(CF3SO3)2,freestanding,2.4,1.6,5.0,134.2
109.0,12.04,8.29,0.0,0.0,0.0,1530.9,0.96,0.627,0.86,1M Zn(CF3SO3)2,freestanding,2.4,1.6,10.0,128.6
110.0,11.54,0.0,0.0,0.0,0.0,502.711,0.115,,0.999,1M ZnSO4,Carbon cloth,,1.6,0.5,16.6666666666667
111.0,7.08,0.0,0.0,0.0,0.0,898.168,0.19,,0.9995,1M ZnSO4,Carbon cloth,,1.6,0.5,51.5555555555556
112.0,7.08,0.0,0.0,0.0,0.0,898.168,0.19,,0.9995,1M ZnSO4,Carbon cloth,,1.6,0.7,45.1111111111111
113.0,7.08,0.0,0.0,0.0,0.0,898.168,0.19,,0.9995,1M ZnSO4,Carbon cloth,,1.6,1.0,40.8888888888889
114.0,7.08,0.0,0.0,0.0,0.0,898.168,0.19,,0.9995,1M ZnSO4,Carbon cloth,,1.6,3.0,31.6666666666667
115.0,7.08,0.0,0.0,0.0,0.0,898.168,0.19,,0.9995,1M ZnSO4,Carbon cloth,,1.6,5.0,26.2222222222222
116.0,5.27,0.0,0.0,0.0,0.0,584.052,0.098,,0.9998,1M ZnSO4,Carbon cloth,,1.6,0.5,25.3333333333333
117.0,20.61,3.95,0.0,0.0,0.0,544.83,0.26,4.783,0.96,2M ZnSO4,Titanium foil,2.0,1.8,0.1,134.5
118.0,20.61,3.95,0.0,0.0,0.0,544.83,0.26,4.783,0.96,2M ZnSO4,Titanium foil,2.0,1.8,0.2,110.2
119.0,20.61,3.95,0.0,0.0,0.0,544.83,0.26,4.783,0.96,2M ZnSO4,Titanium foil,2.0,1.8,0.4,93.0
120.0,20.61,3.95,0.0,0.0,0.0,544.83,0.26,4.783,0.96,2M ZnSO4,Titanium foil,2.0,1.8,0.5,86.7
121.0,20.61,3.95,0.0,0.0,0.0,544.83,0.26,4.783,0.96,2M ZnSO4,Titanium foil,2.0,1.8,1.0,72.9
122.0,20.61,3.95,0.0,0.0,0.0,544.83,0.26,4.783,0.96,2M ZnSO4,Titanium foil,2.0,1.8,2.0,57.0
123.0,20.61,3.95,0.0,0.0,0.0,544.83,0.26,4.783,0.96,2M ZnSO4,Titanium foil,2.0,1.8,3.0,48.0
124.0,20.61,3.95,0.0,0.0,0.0,544.83,0.26,4.783,0.96,2M ZnSO4,Titanium foil,2.0,1.8,4.0,41.5
125.0,18.15,3.51,0.0,0.0,0.0,648.22,0.32,4.516,1.01,2M ZnSO4,Titanium foil,2.0,1.8,0.1,156.54
126.0,18.15,3.51,0.0,0.0,0.0,648.22,0.32,4.516,1.01,2M ZnSO4,Titanium foil,2.0,1.8,0.2,132.3
127.0,18.15,3.51,0.0,0.0,0.0,648.22,0.32,4.516,1.01,2M ZnSO4,Titanium foil,2.0,1.8,0.3,111.55
128.0,18.15,3.51,0.0,0.0,0.0,648.22,0.32,4.516,1.01,2M ZnSO4,Titanium foil,2.0,1.8,0.4,105.4
129.0,18.15,3.51,0.0,0.0,0.0,648.22,0.32,4.516,1.01,2M ZnSO4,Titanium foil,2.0,1.8,0.5,98.5
130.0,18.15,3.51,0.0,0.0,0.0,648.22,0.32,4.516,1.01,2M ZnSO4,Titanium foil,2.0,1.8,1.0,86.8
131.0,18.15,3.51,0.0,0.0,0.0,648.22,0.32,4.516,1.01,2M ZnSO4,Titanium foil,2.0,1.8,2.0,70.5
132.0,18.15,3.51,0.0,0.0,0.0,648.22,0.32,4.516,1.01,2M ZnSO4,Titanium foil,2.0,1.8,3.0,59.2
133.0,18.15,3.51,0.0,0.0,0.0,648.22,0.32,4.516,1.01,2M ZnSO4,Titanium foil,2.0,1.8,4.0,51.8
134.0,15.17,1.8,0.0,0.0,0.0,225.22,0.1,6.714,1.08,2M ZnSO4,Titanium foil,2.0,1.8,0.1,84.5
135.0,15.17,1.8,0.0,0.0,0.0,225.22,0.1,6.714,1.08,2M ZnSO4,Titanium foil,2.0,1.8,0.2,63.4
136.0,15.17,1.8,0.0,0.0,0.0,225.22,0.1,6.714,1.08,2M ZnSO4,Titanium foil,2.0,1.8,0.4,50.7
137.0,15.17,1.8,0.0,0.0,0.0,225.22,0.1,6.714,1.08,2M ZnSO4,Titanium foil,2.0,1.8,0.5,45.0
138.0,15.17,1.8,0.0,0.0,0.0,225.22,0.1,6.714,1.08,2M ZnSO4,Titanium foil,2.0,1.8,1.0,34.5
139.0,15.17,1.8,0.0,0.0,0.0,225.22,0.1,6.714,1.08,2M ZnSO4,Titanium foil,2.0,1.8,2.0,24.5
140.0,15.17,1.8,0.0,0.0,0.0,225.22,0.1,6.714,1.08,2M ZnSO4,Titanium foil,2.0,1.8,3.0,19.7
141.0,15.17,1.8,0.0,0.0,0.0,225.22,0.1,6.714,1.08,2M ZnSO4,Titanium foil,2.0,1.8,4.0,17.0
142.0,11.92,0.0,0.0,0.0,0.0,2228.0,1.07,1.488,1.5,1M ZnSO4,stainless-steel foil,2.0,1.75,0.2,153.0
143.0,11.92,0.0,0.0,0.0,0.0,2228.0,1.07,1.488,1.5,1M ZnSO4,stainless-steel foil,2.0,1.75,0.5,125.0
144.0,11.92,0.0,0.0,0.0,0.0,2228.0,1.07,1.488,1.5,1M ZnSO4,stainless-steel foil,2.0,1.75,1.0,110.0
145.0,11.92,0.0,0.0,0.0,0.0,2228.0,1.07,1.488,1.5,1M ZnSO4,stainless-steel foil,2.0,1.75,2.0,98.0
146.0,11.92,0.0,0.0,0.0,0.0,2228.0,1.07,1.488,1.5,1M ZnSO4,stainless-steel foil,2.0,1.75,5.0,84.0
147.0,11.92,0.0,0.0,0.0,0.0,2228.0,1.07,1.488,1.5,1M ZnSO4,stainless-steel foil,2.0,1.75,10.0,75.0
148.0,5.5,2.53,0.0,0.0,0.0,947.0,0.54,1.0,0.855,1M ZnSO4,stainless-steel foil,,1.6,0.5,117.9
149.0,5.5,2.53,0.0,0.0,0.0,947.0,0.54,1.0,0.855,1M ZnSO4,stainless-steel foil,,1.6,20.0,71.0
150.0,3.67,0.0,0.0,0.0,2.71,1175.0,0.71,1.367,0.858,1M ZnSO4,stainless-steel foil,,1.6,0.5,136.2
151.0,3.67,0.0,0.0,0.0,2.71,1175.0,0.71,1.367,0.858,1M ZnSO4,stainless-steel foil,,1.6,20.0,75.9
152.0,10.41,2.37,0.0,0.0,2.1,899.0,0.52,0.576,0.856,1M ZnSO4,stainless-steel foil,,1.6,0.5,165.9
153.0,10.41,2.37,0.0,0.0,2.1,899.0,0.52,0.576,0.856,1M ZnSO4,stainless-steel foil,,1.6,20.0,110.9
154.0,,0.0,0.0,0.0,0.0,627.0,0.34,16.0,1.3,2M ZnSO4,stainless-steel mesh,2.0,1.8,0.2,142.8
155.0,,0.0,0.0,0.0,0.0,627.0,0.34,16.0,1.3,2M ZnSO4,stainless-steel mesh,2.0,1.8,7.0,7.9
156.0,,0.0,0.0,0.0,0.0,397.0,0.23,6.667,1.44,2M ZnSO4,stainless-steel mesh,2.0,1.8,0.2,112.9
157.0,,0.0,0.0,0.0,0.0,563.0,0.31,14.5,1.39,2M ZnSO4,stainless-steel mesh,2.0,1.8,0.2,191.1
158.0,,0.0,0.0,0.0,0.0,1141.0,0.61,14.25,1.38,2M ZnSO4,stainless-steel mesh,2.0,1.8,0.2,228.7
159.0,,0.0,0.0,0.0,0.0,1141.0,0.61,14.25,1.38,2M ZnSO4,stainless-steel mesh,2.0,1.8,7.0,82.3
160.0,,0.0,0.0,0.0,0.0,1294.0,0.71,6.889,1.31,2M ZnSO4,stainless-steel mesh,2.0,1.8,0.2,120.7
161.0,,0.0,0.0,0.0,0.0,1089.0,0.6,7.571,1.45,2M ZnSO4,stainless-steel mesh,2.0,1.8,0.2,164.4
162.0,,0.0,0.0,0.0,0.0,1089.0,0.6,7.571,1.45,2M ZnSO4,stainless-steel mesh,2.0,1.8,7.0,50.8
163.0,,,0.0,0.0,0.0,1210.0,,,1.28,2M ZnSO4,Carbon cloth,5.0,2.0,0.1,39.1
164.0,,,0.0,0.0,0.0,1210.0,,,1.28,2M ZnSO4,Carbon cloth,5.0,2.0,0.2,31.2
165.0,,,0.0,0.0,0.0,1210.0,,,1.28,2M ZnSO4,Carbon cloth,5.0,2.0,0.5,22.7
166.0,,,0.0,0.0,0.0,1210.0,,,1.28,2M ZnSO4,Carbon cloth,5.0,2.0,1.0,16.7
167.0,,,0.0,0.0,0.0,1210.0,,,1.28,2M ZnSO4,Carbon cloth,5.0,2.0,2.0,12.5
168.0,,,0.0,0.0,0.0,1210.0,,,1.28,2M ZnSO4,Carbon cloth,5.0,2.0,5.0,9.5
169.0,,,0.0,0.0,0.0,1210.0,,,1.28,2M ZnSO4,Carbon cloth,5.0,2.0,10.0,8.5
170.0,9.01,3.67,0.0,0.0,0.0,1739.0,,,1.54,2M ZnSO4,Carbon cloth,5.0,2.0,0.1,232.4
171.0,9.01,3.67,0.0,0.0,0.0,1739.0,,,1.54,2M ZnSO4,Carbon cloth,5.0,2.0,0.2,147.1
172.0,9.01,3.67,0.0,0.0,0.0,1739.0,,,1.54,2M ZnSO4,Carbon cloth,5.0,2.0,0.5,128.2
173.0,9.01,3.67,0.0,0.0,0.0,1739.0,,,1.54,2M ZnSO4,Carbon cloth,5.0,2.0,1.0,111.4
174.0,9.01,3.67,0.0,0.0,0.0,1739.0,,,1.54,2M ZnSO4,Carbon cloth,5.0,2.0,2.0,100.7
175.0,9.01,3.67,0.0,0.0,0.0,1739.0,,,1.54,2M ZnSO4,Carbon cloth,5.0,2.0,5.0,80.9
176.0,9.01,3.67,0.0,0.0,0.0,1739.0,,,1.54,2M ZnSO4,Carbon cloth,5.0,2.0,10.0,59.6
177.0,9.64,3.44,0.0,0.0,0.0,1624.0,0.918,1.878,0.999,1M ZnSO4,stainless-steel mesh,2.0,1.6,0.1,119.9
178.0,9.64,3.44,0.0,0.0,0.0,1624.0,0.918,1.878,0.999,1M ZnSO4,stainless-steel mesh,2.0,1.6,0.2,108.3
179.0,9.64,3.44,0.0,0.0,0.0,1624.0,0.918,1.878,0.999,1M ZnSO4,stainless-steel mesh,2.0,1.6,0.5,100.2
180.0,9.64,3.44,0.0,0.0,0.0,1624.0,0.918,1.878,0.999,1M ZnSO4,stainless-steel mesh,2.0,1.6,1.0,94.6
181.0,9.64,3.44,0.0,0.0,0.0,1624.0,0.918,1.878,0.999,1M ZnSO4,stainless-steel mesh,2.0,1.6,2.0,90.4
182.0,9.64,3.44,0.0,0.0,0.0,1624.0,0.918,1.878,0.999,1M ZnSO4,stainless-steel mesh,2.0,1.6,5.0,84.8
183.0,9.64,3.44,0.0,0.0,0.0,1624.0,0.918,1.878,0.999,1M ZnSO4,stainless-steel mesh,2.0,1.6,20.0,81.1
184.0,8.42,1.64,0.0,0.0,0.0,1949.0,1.133,0.845,0.917,1M ZnSO4,stainless-steel mesh,2.0,1.6,0.1,159.9
185.0,8.42,1.64,0.0,0.0,0.0,1949.0,1.133,0.845,0.917,1M ZnSO4,stainless-steel mesh,2.0,1.6,0.2,139.2
186.0,8.42,1.64,0.0,0.0,0.0,1949.0,1.133,0.845,0.917,1M ZnSO4,stainless-steel mesh,10.0,1.6,0.5,124.8
187.0,8.42,1.64,0.0,0.0,0.0,1949.0,1.133,0.845,0.917,1M ZnSO4,stainless-steel mesh,10.0,1.6,1.0,116.0
188.0,8.42,1.64,0.0,0.0,0.0,1949.0,1.133,0.845,0.917,1M ZnSO4,stainless-steel mesh,10.0,1.6,2.0,109.9
189.0,8.42,1.64,0.0,0.0,0.0,1949.0,1.133,0.845,0.917,1M ZnSO4,stainless-steel mesh,10.0,1.6,5.0,101.9
190.0,8.42,1.64,0.0,0.0,0.0,1949.0,1.133,0.845,0.917,1M ZnSO4,stainless-steel mesh,10.0,1.6,20.0,94.0
191.0,5.52,0.89,0.0,0.0,0.0,2276.0,1.331,0.265,0.872,1M ZnSO4,stainless-steel mesh,2.0,1.6,0.1,114.2
192.0,5.52,0.89,0.0,0.0,0.0,2276.0,1.331,0.265,0.872,1M ZnSO4,stainless-steel mesh,2.0,1.6,0.2,104.8
193.0,5.52,0.89,0.0,0.0,0.0,2276.0,1.331,0.265,0.872,1M ZnSO4,stainless-steel mesh,2.0,1.6,0.5,95.6
194.0,5.52,0.89,0.0,0.0,0.0,2276.0,1.331,0.265,0.872,1M ZnSO4,stainless-steel mesh,2.0,1.6,1.0,90.0
195.0,5.52,0.89,0.0,0.0,0.0,2276.0,1.331,0.265,0.872,1M ZnSO4,stainless-steel mesh,2.0,1.6,2.0,86.8
196.0,5.52,0.89,0.0,0.0,0.0,2276.0,1.331,0.265,0.872,1M ZnSO4,stainless-steel mesh,2.0,1.6,5.0,82.4
197.0,5.52,0.89,0.0,0.0,0.0,2276.0,1.331,0.265,0.872,1M ZnSO4,stainless-steel mesh,2.0,1.6,20.0,78.5
198.0,7.71,0.0,0.0,0.0,0.0,500.0,0.315,1.645,0.97,1M ZnSO4,stainless-steel mesh,1.2,1.6,0.5,48.3
199.0,7.71,0.0,0.0,0.0,0.0,500.0,0.315,1.645,0.97,1M ZnSO4,stainless-steel mesh,1.2,1.6,1.0,43.4
200.0,7.71,0.0,0.0,0.0,0.0,500.0,0.315,1.645,0.97,1M ZnSO4,stainless-steel mesh,1.2,1.6,2.0,38.9
201.0,7.71,0.0,0.0,0.0,0.0,500.0,0.315,1.645,0.97,1M ZnSO4,stainless-steel mesh,1.2,1.6,3.0,36.5
202.0,7.71,0.0,0.0,0.0,0.0,500.0,0.315,1.645,0.97,1M ZnSO4,stainless-steel mesh,1.2,1.6,4.0,34.8
203.0,7.71,0.0,0.0,0.0,0.0,500.0,0.315,1.645,0.97,1M ZnSO4,stainless-steel mesh,1.2,1.6,5.0,33.2
204.0,7.71,0.0,0.0,0.0,0.0,500.0,0.315,1.645,0.97,1M ZnSO4,stainless-steel mesh,1.2,1.6,7.0,30.2
205.0,7.71,0.0,0.0,0.0,0.0,500.0,0.315,1.645,0.97,1M ZnSO4,stainless-steel mesh,1.2,1.6,10.0,26.7
206.0,7.71,0.0,0.0,0.0,0.0,500.0,0.315,1.645,0.97,1M ZnSO4,stainless-steel mesh,1.2,1.6,15.0,24.7
207.0,7.71,0.0,0.0,0.0,0.0,500.0,0.315,1.645,0.97,1M ZnSO4,stainless-steel mesh,1.2,1.6,20.0,21.6
208.0,8.06,0.0,0.0,0.0,0.0,1020.0,0.721,1.36,1.1,1M ZnSO4,stainless-steel mesh,1.2,1.6,0.5,177.7
209.0,8.06,0.0,0.0,0.0,0.0,1020.0,0.721,1.36,1.1,1M ZnSO4,stainless-steel mesh,1.2,1.6,1.0,148.5
210.0,8.06,0.0,0.0,0.0,0.0,1020.0,0.721,1.36,1.1,1M ZnSO4,stainless-steel mesh,1.2,1.6,2.0,135.5
211.0,8.06,0.0,0.0,0.0,0.0,1020.0,0.721,1.36,1.1,1M ZnSO4,stainless-steel mesh,1.2,1.6,3.0,127.9
212.0,8.06,0.0,0.0,0.0,0.0,1020.0,0.721,1.36,1.1,1M ZnSO4,stainless-steel mesh,1.2,1.6,4.0,122.1
213.0,8.06,0.0,0.0,0.0,0.0,1020.0,0.721,1.36,1.1,1M ZnSO4,stainless-steel mesh,1.2,1.6,5.0,117.0
214.0,8.06,0.0,0.0,0.0,0.0,1020.0,0.721,1.36,1.1,1M ZnSO4,stainless-steel mesh,1.2,1.6,7.0,107.5
215.0,8.06,0.0,0.0,0.0,0.0,1020.0,0.721,1.36,1.1,1M ZnSO4,stainless-steel mesh,1.2,1.6,10.0,102.9
216.0,8.06,0.0,0.0,0.0,0.0,1020.0,0.721,1.36,1.1,1M ZnSO4,stainless-steel mesh,1.2,1.6,15.0,91.3
217.0,8.06,0.0,0.0,0.0,0.0,1020.0,0.721,1.36,1.1,1M ZnSO4,stainless-steel mesh,1.2,1.6,20.0,85.5
218.0,9.3,0.0,0.0,0.0,0.0,950.0,0.784,1.143,1.18,1M ZnSO4,stainless-steel mesh,1.2,1.6,0.5,108.2
219.0,9.3,0.0,0.0,0.0,0.0,950.0,0.784,1.143,1.18,1M ZnSO4,stainless-steel mesh,1.2,1.6,1.0,96.6
220.0,9.3,0.0,0.0,0.0,0.0,950.0,0.784,1.143,1.18,1M ZnSO4,stainless-steel mesh,1.2,1.6,2.0,86.9
221.0,9.3,0.0,0.0,0.0,0.0,950.0,0.784,1.143,1.18,1M ZnSO4,stainless-steel mesh,1.2,1.6,3.0,82.0
222.0,9.3,0.0,0.0,0.0,0.0,950.0,0.784,1.143,1.18,1M ZnSO4,stainless-steel mesh,1.2,1.6,4.0,78.7
223.0,9.3,0.0,0.0,0.0,0.0,950.0,0.784,1.143,1.18,1M ZnSO4,stainless-steel mesh,1.2,1.6,5.0,75.2
224.0,9.3,0.0,0.0,0.0,0.0,950.0,0.784,1.143,1.18,1M ZnSO4,stainless-steel mesh,1.2,1.6,7.0,72.0
225.0,9.3,0.0,0.0,0.0,0.0,950.0,0.784,1.143,1.18,1M ZnSO4,stainless-steel mesh,1.2,1.6,10.0,67.1
226.0,9.3,0.0,0.0,0.0,0.0,950.0,0.784,1.143,1.18,1M ZnSO4,stainless-steel mesh,1.2,1.6,15.0,60.5
227.0,9.3,0.0,0.0,0.0,0.0,950.0,0.784,1.143,1.18,1M ZnSO4,stainless-steel mesh,1.2,1.6,20.0,57.0
228.0,10.4,3.6,0.0,0.0,0.0,2085.0,2.44,,1.05,1M Zn(CF3SO3)2,graphite paper,2.0,1.6,0.25,97.0
229.0,10.4,3.6,0.0,0.0,0.0,2085.0,2.44,,1.05,1M Zn(CF3SO3)2,graphite paper,2.0,1.6,20.0,61.401
230.0,5.5,4.4,0.0,0.0,0.0,2526.0,2.69,,1.07,1M Zn(CF3SO3)2,graphite paper,2.0,1.6,0.25,124.0
231.0,5.5,4.4,0.0,0.0,0.0,2526.0,2.69,,1.07,1M Zn(CF3SO3)2,graphite paper,2.0,1.6,20.0,81.716
232.0,5.5,4.4,0.0,0.0,0.0,2526.0,2.69,,1.07,1M Zn(CF3SO3)2,graphite paper,15.0,1.6,0.25,78.0
233.0,4.0,2.5,0.0,0.0,0.0,2146.0,2.22,,1.16,1M Zn(CF3SO3)2,graphite paper,2.0,1.6,0.25,95.4
234.0,4.0,2.5,0.0,0.0,0.0,2146.0,2.22,,1.16,1M Zn(CF3SO3)2,graphite paper,2.0,1.6,20.0,45.8874
235.0,5.0,2.5,0.0,0.0,0.0,1643.0,1.39,,1.06,1M Zn(CF3SO3)2,graphite paper,2.0,1.6,0.25,84.0
236.0,5.0,2.5,0.0,0.0,0.0,1643.0,1.39,,1.06,1M Zn(CF3SO3)2,graphite paper,2.0,1.6,20.0,45.444
237.0,6.99,1.59,0.0,0.0,0.0,2465.9,1.29,1.115,0.912,2M ZnSO4,nickel foam,2.0,1.8,0.05,108.5
238.0,6.99,1.59,0.0,0.0,0.0,2465.9,1.29,1.115,0.912,2M ZnSO4,nickel foam,2.0,1.8,0.1,85.9
239.0,6.99,1.59,0.0,0.0,0.0,2465.9,1.29,1.115,0.912,2M ZnSO4,nickel foam,2.0,1.8,0.2,73.1
240.0,6.99,1.59,0.0,0.0,0.0,2465.9,1.29,1.115,0.912,2M ZnSO4,nickel foam,2.0,1.8,0.3,68.7
241.0,6.99,1.59,0.0,0.0,0.0,2465.9,1.29,1.115,0.912,2M ZnSO4,nickel foam,2.0,1.8,0.5,65.0
242.0,6.99,1.59,0.0,0.0,0.0,2465.9,1.29,1.115,0.912,2M ZnSO4,nickel foam,2.0,1.8,1.0,60.8
243.0,6.99,1.59,0.0,0.0,0.0,2465.9,1.29,1.115,0.912,2M ZnSO4,nickel foam,2.0,1.8,2.0,55.3
244.0,6.99,1.59,0.0,0.0,0.0,2465.9,1.29,1.115,0.912,2M ZnSO4,nickel foam,2.0,1.8,3.0,52.7
245.0,6.99,1.59,0.0,0.0,0.0,2465.9,1.29,1.115,0.912,2M ZnSO4,nickel foam,2.0,1.8,5.0,49.2
246.0,6.99,1.59,0.0,0.0,0.0,2465.9,1.29,1.115,0.912,2M ZnSO4,nickel foam,2.0,1.8,10.0,44.5
247.0,6.99,1.59,0.0,0.0,0.0,2465.9,1.29,1.115,0.912,2M ZnSO4,nickel foam,2.0,1.8,15.0,41.6
248.0,6.99,1.59,0.0,0.0,0.0,2465.9,1.29,1.115,0.912,2M ZnSO4,nickel foam,2.0,1.8,20.0,41.6
249.0,7.87,1.93,0.0,4.0,0.0,3082.0,1.42,1.152,1.72,2M ZnSO4,stainless-steel mesh,,1.6,0.2,142.7
250.0,7.87,1.93,0.0,4.0,0.0,3082.0,1.42,1.152,1.72,2M ZnSO4,stainless-steel mesh,,1.6,0.5,125.0
251.0,7.87,1.93,0.0,4.0,0.0,3082.0,1.42,1.152,1.72,2M ZnSO4,stainless-steel mesh,,1.6,1.0,109.6
252.0,7.87,1.93,0.0,4.0,0.0,3082.0,1.42,1.152,1.72,2M ZnSO4,stainless-steel mesh,,1.6,2.0,97.2
253.0,7.87,1.93,0.0,4.0,0.0,3082.0,1.42,1.152,1.72,2M ZnSO4,stainless-steel mesh,,1.6,3.0,89.9
254.0,7.87,1.93,0.0,4.0,0.0,3082.0,1.42,1.152,1.72,2M ZnSO4,stainless-steel mesh,,1.6,5.0,82.7
255.0,3.9,9.7,0.0,0.0,0.0,844.0,0.41,3.419,0.99,1M ZnSO4,freestanding,1.0,2.0,0.1,189.4
256.0,3.9,9.7,0.0,0.0,0.0,844.0,0.41,3.419,0.99,1M ZnSO4,freestanding,1.0,2.0,0.2,154.5
257.0,3.9,9.7,0.0,0.0,0.0,844.0,0.41,3.419,0.99,1M ZnSO4,freestanding,1.0,2.0,0.5,131.5
258.0,3.9,9.7,0.0,0.0,0.0,844.0,0.41,3.419,0.99,1M ZnSO4,freestanding,1.0,2.0,1.0,130.4
259.0,3.9,9.7,0.0,0.0,0.0,844.0,0.41,3.419,0.99,1M ZnSO4,freestanding,1.0,2.0,2.0,117.9
260.0,3.9,9.7,0.0,0.0,0.0,844.0,0.41,3.419,0.99,1M ZnSO4,freestanding,1.0,2.0,3.0,112.3
261.0,3.9,9.7,0.0,0.0,0.0,844.0,0.41,3.419,0.99,1M ZnSO4,freestanding,1.0,2.0,4.0,107.7
262.0,3.9,9.7,0.0,0.0,0.0,844.0,0.41,3.419,0.99,1M ZnSO4,freestanding,1.0,2.0,5.0,104.9
263.0,3.9,9.7,0.0,0.0,0.0,844.0,0.41,3.419,0.99,1M ZnSO4,freestanding,1.0,2.0,7.0,102.2
264.0,3.9,9.7,0.0,0.0,0.0,844.0,0.41,3.419,0.99,1M ZnSO4,freestanding,1.0,2.0,10.0,100.3
265.0,3.88,1.95,0.0,0.0,0.0,689.78,,,0.988,2M ZnSO4,Carbon cloth,2.0,1.6,0.1,7.82222222222222
266.0,22.24,3.48,0.0,0.0,6.11,12.39,,,0.989,2M ZnSO4,Carbon cloth,2.0,1.6,0.1,64.5777777777778
267.0,38.44,4.13,0.0,0.0,10.05,15.15,,,0.997,2M ZnSO4,Carbon cloth,2.0,1.6,0.1,68.9333333333333
268.0,17.68,5.39,0.0,0.0,5.45,9.02,,,0.995,2M ZnSO4,Carbon cloth,2.0,1.6,0.1,75.1111111111111
269.0,24.28,3.52,0.0,0.0,7.53,10.21,,,0.996,2M ZnSO4,Carbon cloth,2.0,1.6,0.1,80.5333333333333
270.0,26.15,4.08,0.0,0.0,7.79,9.33,,,0.999,2M ZnSO4,Carbon cloth,2.0,1.6,0.1,95.6444444444444
271.0,26.15,4.08,0.0,0.0,7.79,9.33,,,0.999,2M ZnSO4,Carbon cloth,2.0,1.6,10.0,53.0222222222222
272.0,,,0.0,0.0,0.0,1298.3335,1.073,2.992,0.97,2M ZnSO4,stainless-steel mesh,1.4,1.6,0.1,57.0
273.0,,,0.0,0.0,0.0,1298.3335,1.073,2.992,0.97,2M ZnSO4,stainless-steel mesh,1.4,1.6,1.0,41.0
274.0,,,0.0,0.0,0.0,1298.3335,1.073,2.992,0.97,2M ZnSO4,stainless-steel mesh,1.4,1.6,5.0,38.7
275.0,,,0.0,0.0,0.0,2071.8328,1.73845,1.323,1.0,2M ZnSO4,stainless-steel mesh,1.4,1.6,0.1,86.0
276.0,,,0.0,0.0,0.0,2071.8328,1.73845,1.323,1.0,2M ZnSO4,stainless-steel mesh,1.4,1.6,1.0,70.0
277.0,,,0.0,0.0,0.0,2071.8328,1.73845,1.323,1.0,2M ZnSO4,stainless-steel mesh,1.4,1.6,5.0,58.1
278.0,,,0.0,0.0,0.0,2668.1012,2.2883,0.962,1.01,2M ZnSO4,stainless-steel mesh,1.4,1.6,0.1,73.8
279.0,,,0.0,0.0,0.0,2668.1012,2.2883,0.962,1.01,2M ZnSO4,stainless-steel mesh,1.4,1.6,1.0,59.8
280.0,,,0.0,0.0,0.0,2668.1012,2.2883,0.962,1.01,2M ZnSO4,stainless-steel mesh,1.4,1.6,5.0,46.0
281.0,4.81,1.09,0.0,0.0,0.0,972.4,1.67,0.21,0.82,2M ZnSO4,stainless-steel mesh,2.5,1.6,0.2,104.9
282.0,4.81,1.09,0.0,0.0,0.0,972.4,1.67,0.21,0.82,2M ZnSO4,stainless-steel mesh,2.5,1.6,0.5,91.0
283.0,4.81,1.09,0.0,0.0,0.0,972.4,1.67,0.21,0.82,2M ZnSO4,stainless-steel mesh,2.5,1.6,1.0,84.9
284.0,4.81,1.09,0.0,0.0,0.0,972.4,1.67,0.21,0.82,2M ZnSO4,stainless-steel mesh,2.5,1.6,2.0,78.2
285.0,4.81,1.09,0.0,0.0,0.0,972.4,1.67,0.21,0.82,2M ZnSO4,stainless-steel mesh,2.5,1.6,3.0,74.2
286.0,4.81,1.09,0.0,0.0,0.0,972.4,1.67,0.21,0.82,2M ZnSO4,stainless-steel mesh,2.5,1.6,4.0,70.8
287.0,4.81,1.09,0.0,0.0,0.0,972.4,1.67,0.21,0.82,2M ZnSO4,stainless-steel mesh,2.5,1.6,5.0,68.5
288.0,4.81,1.09,0.0,0.0,0.0,972.4,1.67,0.21,0.82,2M ZnSO4,stainless-steel mesh,2.5,1.6,10.0,60.3
289.0,4.81,1.09,0.0,0.0,0.0,972.4,1.67,0.21,0.82,2M ZnSO4,stainless-steel mesh,2.5,1.6,15.0,56.5
290.0,4.81,1.09,0.0,0.0,0.0,972.4,1.67,0.21,0.82,2M ZnSO4,stainless-steel mesh,2.5,1.6,20.0,52.1
291.0,4.81,1.09,0.0,0.0,0.0,972.4,1.67,0.21,0.82,2M ZnSO4,stainless-steel mesh,2.5,1.6,30.0,44.8
292.0,4.89,1.74,0.0,0.0,0.0,1666.8,2.42,0.136,0.88,2M ZnSO4,stainless-steel mesh,2.5,1.6,0.2,132.9
293.0,4.89,1.74,0.0,0.0,0.0,1666.8,2.42,0.136,0.88,2M ZnSO4,stainless-steel mesh,2.5,1.6,0.5,114.4
294.0,4.89,1.74,0.0,0.0,0.0,1666.8,2.42,0.136,0.88,2M ZnSO4,stainless-steel mesh,2.5,1.6,1.0,108.9
295.0,4.89,1.74,0.0,0.0,0.0,1666.8,2.42,0.136,0.88,2M ZnSO4,stainless-steel mesh,2.5,1.6,2.0,99.4
296.0,4.89,1.74,0.0,0.0,0.0,1666.8,2.42,0.136,0.88,2M ZnSO4,stainless-steel mesh,2.5,1.6,3.0,95.6
297.0,4.89,1.74,0.0,0.0,0.0,1666.8,2.42,0.136,0.88,2M ZnSO4,stainless-steel mesh,2.5,1.6,4.0,91.1
298.0,4.89,1.74,0.0,0.0,0.0,1666.8,2.42,0.136,0.88,2M ZnSO4,stainless-steel mesh,2.5,1.6,5.0,89.9
299.0,4.89,1.74,0.0,0.0,0.0,1666.8,2.42,0.136,0.88,2M ZnSO4,stainless-steel mesh,2.5,1.6,10.0,83.3
300.0,4.89,1.74,0.0,0.0,0.0,1666.8,2.42,0.136,0.88,2M ZnSO4,stainless-steel mesh,2.5,1.6,15.0,80.8
301.0,4.89,1.74,0.0,0.0,0.0,1666.8,2.42,0.136,0.88,2M ZnSO4,stainless-steel mesh,2.5,1.6,20.0,76.6
302.0,4.89,1.74,0.0,0.0,0.0,1666.8,2.42,0.136,0.88,2M ZnSO4,stainless-steel mesh,2.5,1.6,30.0,73.3
303.0,4.89,1.74,0.0,0.0,0.0,1666.8,2.42,0.136,0.88,2M ZnSO4,stainless-steel mesh,2.5,1.6,40.0,68.8
304.0,4.89,1.74,0.0,0.0,0.0,1666.8,2.42,0.136,0.88,2M ZnSO4,stainless-steel mesh,2.5,1.6,50.0,65.2
305.0,6.42,2.75,0.0,0.0,0.0,1301.6,3.04,0.074,0.92,2M ZnSO4,stainless-steel mesh,2.5,1.6,0.2,67.8
306.0,6.42,2.75,0.0,0.0,0.0,1301.6,3.04,0.074,0.92,2M ZnSO4,stainless-steel mesh,2.5,1.6,0.5,59.8
307.0,6.42,2.75,0.0,0.0,0.0,1301.6,3.04,0.074,0.92,2M ZnSO4,stainless-steel mesh,2.5,1.6,1.0,56.8
308.0,6.42,2.75,0.0,0.0,0.0,1301.6,3.04,0.074,0.92,2M ZnSO4,stainless-steel mesh,2.5,1.6,2.0,53.2
309.0,6.42,2.75,0.0,0.0,0.0,1301.6,3.04,0.074,0.92,2M ZnSO4,stainless-steel mesh,2.5,1.6,3.0,51.7
310.0,6.42,2.75,0.0,0.0,0.0,1301.6,3.04,0.074,0.92,2M ZnSO4,stainless-steel mesh,2.5,1.6,4.0,49.9
311.0,6.42,2.75,0.0,0.0,0.0,1301.6,3.04,0.074,0.92,2M ZnSO4,stainless-steel mesh,2.5,1.6,5.0,49.2
312.0,6.42,2.75,0.0,0.0,0.0,1301.6,3.04,0.074,0.92,2M ZnSO4,stainless-steel mesh,2.5,1.6,10.0,45.5
313.0,6.42,2.75,0.0,0.0,0.0,1301.6,3.04,0.074,0.92,2M ZnSO4,stainless-steel mesh,2.5,1.6,15.0,43.7
314.0,6.42,2.75,0.0,0.0,0.0,1301.6,3.04,0.074,0.92,2M ZnSO4,stainless-steel mesh,2.5,1.6,20.0,41.1
315.0,6.42,2.75,0.0,0.0,0.0,1301.6,3.04,0.074,0.92,2M ZnSO4,stainless-steel mesh,2.5,1.6,30.0,37.4
316.0,,,0.0,0.0,0.0,510.0,0.679,0.134,1.06,2M ZnSO4,stainless,1.0,1.6,0.2,119.4
317.0,,,0.0,0.0,0.0,510.0,0.679,0.134,1.06,2M ZnSO4,stainless,1.0,1.6,0.5,113.1
318.0,,,0.0,0.0,0.0,510.0,0.679,0.134,1.06,2M ZnSO4,stainless,1.0,1.6,1.0,108.4
319.0,,,0.0,0.0,0.0,510.0,0.679,0.134,1.06,2M ZnSO4,stainless,1.0,1.6,2.0,103.4
320.0,,,0.0,0.0,0.0,510.0,0.679,0.134,1.06,2M ZnSO4,stainless,1.0,1.6,5.0,97.8
321.0,,,0.0,0.0,0.0,510.0,0.679,0.134,1.06,2M ZnSO4,stainless,1.0,1.6,10.0,95.5
322.0,,,0.0,0.0,0.0,510.0,0.679,0.134,1.06,2M ZnSO4,stainless,1.0,1.6,20.0,87.9
323.0,,,0.0,0.0,0.0,905.0,0.47,2.35,1.19,2M ZnSO4,stainless,1.0,1.6,0.2,49.8
324.0,,,0.0,0.0,0.0,905.0,0.47,2.35,1.19,2M ZnSO4,stainless,1.0,1.6,0.5,142.0
325.0,,,0.0,0.0,0.0,905.0,0.47,2.35,1.19,2M ZnSO4,stainless,1.0,1.6,1.0,135.5
326.0,,,0.0,0.0,0.0,905.0,0.47,2.35,1.19,2M ZnSO4,stainless,1.0,1.6,2.0,129.8
327.0,,,0.0,0.0,0.0,905.0,0.47,2.35,1.19,2M ZnSO4,stainless,1.0,1.6,5.0,122.8
328.0,,,0.0,0.0,0.0,905.0,0.47,2.35,1.19,2M ZnSO4,stainless,1.0,1.6,10.0,119.9
329.0,,,0.0,0.0,0.0,905.0,0.47,2.35,1.19,2M ZnSO4,stainless,1.0,1.6,20.0,110.3
330.0,1.91,0.72,0.0,0.0,0.0,1248.0,0.689,,1.17,2M ZnSO4,stainless-steel mesh,6.0,1.6,0.1,111.0
331.0,1.91,0.72,0.0,0.0,0.0,1248.0,0.689,,1.17,2M ZnSO4,stainless-steel mesh,6.0,1.6,0.2,94.1
332.0,1.91,0.72,0.0,0.0,0.0,1248.0,0.689,,1.17,2M ZnSO4,stainless-steel mesh,6.0,1.6,0.3,88.2
333.0,1.91,0.72,0.0,0.0,0.0,1248.0,0.689,,1.17,2M ZnSO4,stainless-steel mesh,6.0,1.6,0.5,82.3
334.0,1.91,0.72,0.0,0.0,0.0,1248.0,0.689,,1.17,2M ZnSO4,stainless-steel mesh,6.0,1.6,1.0,76.5
335.0,1.91,0.72,0.0,0.0,0.0,1248.0,0.689,,1.17,2M ZnSO4,stainless-steel mesh,6.0,1.6,2.0,69.5
336.0,1.91,0.72,0.0,0.0,0.0,1248.0,0.689,,1.17,2M ZnSO4,stainless-steel mesh,6.0,1.6,3.0,63.9
337.0,11.57,0.0,0.0,0.0,0.0,2085.1,1.72,0.194,0.86,2M ZnSO4,freestanding,2.0,1.6,0.05,181.67
338.0,11.57,0.0,0.0,0.0,0.0,2085.1,1.72,0.194,0.86,2M ZnSO4,freestanding,2.0,1.6,0.1,132.7
339.0,11.57,0.0,0.0,0.0,0.0,2085.1,1.72,0.194,0.86,2M ZnSO4,freestanding,2.0,1.6,0.2,116.9
340.0,11.57,0.0,0.0,0.0,0.0,2085.1,1.72,0.194,0.86,2M ZnSO4,freestanding,2.0,1.6,0.3,106.1
341.0,11.57,0.0,0.0,0.0,0.0,2085.1,1.72,0.194,0.86,2M ZnSO4,freestanding,2.0,1.6,0.5,98.3
342.0,11.57,0.0,0.0,0.0,0.0,2085.1,1.72,0.194,0.86,2M ZnSO4,freestanding,2.0,1.6,1.0,91.1
343.0,11.57,0.0,0.0,0.0,0.0,2085.1,1.72,0.194,0.86,2M ZnSO4,freestanding,2.0,1.6,2.0,84.9
344.0,11.57,0.0,0.0,0.0,0.0,2085.1,1.72,0.194,0.86,2M ZnSO4,freestanding,2.0,1.6,3.0,81.9
345.0,11.57,0.0,0.0,0.0,0.0,2085.1,1.72,0.194,0.86,2M ZnSO4,freestanding,2.0,1.6,5.0,78.2
346.0,11.57,0.0,0.0,0.0,0.0,2085.1,1.72,0.194,0.86,2M ZnSO4,freestanding,2.0,1.6,10.0,73.5
347.0,11.57,0.0,0.0,0.0,0.0,2085.1,1.72,0.194,0.86,2M ZnSO4,freestanding,2.0,1.6,15.0,68.9
348.0,11.57,0.0,0.0,0.0,0.0,2085.1,1.72,0.194,0.86,2M ZnSO4,freestanding,2.0,1.6,20.0,66.71
349.0,4.93,1.02,0.0,0.0,0.0,285.4,,,1.016,1M ZnSO4,freestanding,1.0,1.6,0.1,40.0
350.0,10.77,1.02,0.0,0.0,0.0,353.5,,,1.042,1M ZnSO4,freestanding,1.0,1.6,0.1,43.0
351.0,3.62,3.4,0.0,0.0,0.0,543.5,,,1.109,1M ZnSO4,freestanding,1.0,1.6,0.1,105.0
352.0,13.75,3.71,0.0,0.0,0.0,570.4,,,1.162,1M ZnSO4,freestanding,1.0,1.6,0.1,136.0
353.0,13.75,3.71,0.0,0.0,0.0,570.4,,,1.162,1M ZnSO4,freestanding,1.0,1.6,0.5,101.0
354.0,13.75,3.71,0.0,0.0,0.0,570.4,,,1.162,1M ZnSO4,freestanding,1.0,1.6,1.0,93.0
355.0,13.75,3.71,0.0,0.0,0.0,570.4,,,1.162,1M ZnSO4,freestanding,1.0,1.6,10.0,76.0
356.0,13.75,3.71,0.0,0.0,0.0,570.4,,,1.162,1M ZnSO4,freestanding,1.0,1.6,20.0,68.0
357.0,13.75,3.71,0.0,0.0,0.0,570.4,,,1.162,1M ZnSO4,freestanding,1.0,1.6,30.0,63.0
358.0,13.75,3.71,0.0,0.0,0.0,570.4,,,1.162,1M ZnSO4,freestanding,1.0,1.6,40.0,60.0
359.0,13.75,3.71,0.0,0.0,0.0,570.4,,,1.162,1M ZnSO4,freestanding,1.0,1.6,50.0,57.0
360.0,4.77,0.0,0.0,0.0,0.0,1644.0,0.96,1.33,1.06,1M ZnSO4,freestanding,1.77,1.6,0.1,52.9
361.0,4.77,0.0,0.0,0.0,0.0,1644.0,0.96,1.33,1.06,1M ZnSO4,freestanding,1.77,1.6,0.2,48.7
362.0,4.77,0.0,0.0,0.0,0.0,1644.0,0.96,1.33,1.06,1M ZnSO4,freestanding,1.77,1.6,0.5,43.8
363.0,4.77,0.0,0.0,0.0,0.0,1644.0,0.96,1.33,1.06,1M ZnSO4,freestanding,1.77,1.6,1.0,40.0
364.0,4.77,0.0,0.0,0.0,0.0,1644.0,0.96,1.33,1.06,1M ZnSO4,freestanding,1.77,1.6,2.0,36.5
365.0,4.77,0.0,0.0,0.0,0.0,1644.0,0.96,1.33,1.06,1M ZnSO4,freestanding,1.77,1.6,5.0,31.4
366.0,4.77,0.0,0.0,0.0,0.0,1644.0,0.96,1.33,1.06,1M ZnSO4,freestanding,1.77,1.6,10.0,26.9
367.0,4.77,0.0,0.0,0.0,0.0,1644.0,0.96,1.33,1.06,1M ZnSO4,freestanding,1.77,1.6,20.0,21.4
368.0,4.43,2.62,0.0,0.0,2.14,2038.0,1.29,0.497,1.12,1M ZnSO4,freestanding,1.77,1.6,0.1,103.2
369.0,4.43,2.62,0.0,0.0,2.14,2038.0,1.29,0.497,1.12,1M ZnSO4,freestanding,1.77,1.6,0.2,93.7
370.0,4.43,2.62,0.0,0.0,2.14,2038.0,1.29,0.497,1.12,1M ZnSO4,freestanding,1.77,1.6,0.5,85.3
371.0,4.43,2.62,0.0,0.0,2.14,2038.0,1.29,0.497,1.12,1M ZnSO4,freestanding,1.77,1.6,1.0,80.3
372.0,4.43,2.62,0.0,0.0,2.14,2038.0,1.29,0.497,1.12,1M ZnSO4,freestanding,1.77,1.6,2.0,74.7
373.0,4.43,2.62,0.0,0.0,2.14,2038.0,1.29,0.497,1.12,1M ZnSO4,freestanding,1.77,1.6,5.0,68.2
374.0,4.43,2.62,0.0,0.0,2.14,2038.0,1.29,0.497,1.12,1M ZnSO4,freestanding,1.77,1.6,10.0,61.0
375.0,4.43,2.62,0.0,0.0,2.14,2038.0,1.29,0.497,1.12,1M ZnSO4,freestanding,1.77,1.6,20.0,52.8
376.0,7.94,0.0,0.0,0.0,0.0,761.62,0.9097,1.224,0.98,2M ZnSO4,Titanium foil,1.2,1.6,0.1,42.8
377.0,3.0,0.0,2.19,0.0,0.0,614.34,0.9263,0.947,1.01,2M ZnSO4,Titanium foil,1.2,1.6,0.1,83.2
378.0,4.03,5.85,0.0,0.0,0.0,1745.0,1.48,0.437,,2M ZnSO4,graphite paper,1.0,1.6,0.1,150.1
379.0,10.77,0.15,0.0,0.0,0.0,3823.0,3.01,0.513,,2M ZnSO4,graphite paper,1.0,1.6,0.1,257.3
380.0,10.77,0.15,0.0,0.0,0.0,3823.0,3.01,0.513,,2M ZnSO4,graphite paper,1.0,1.6,0.2,245.0
381.0,10.77,0.15,0.0,0.0,0.0,3823.0,3.01,0.513,,2M ZnSO4,graphite paper,1.0,1.6,20.0,68.0
382.0,9.2,0.0,0.0,0.0,0.0,3019.0,,,1.0,1M Zn(CF3SO3)2,freestanding,1.4,1.6,0.25,206.7
383.0,9.2,0.0,0.0,0.0,0.0,3019.0,,,1.0,1M Zn(CF3SO3)2,freestanding,1.4,1.6,0.5,174.9
384.0,9.2,0.0,0.0,0.0,0.0,3019.0,,,1.0,1M Zn(CF3SO3)2,freestanding,1.4,1.6,1.0,156.0
385.0,9.2,0.0,0.0,0.0,0.0,3019.0,,,1.0,1M Zn(CF3SO3)2,freestanding,1.4,1.6,2.0,140.8
386.0,9.2,0.0,0.0,0.0,0.0,3019.0,,,1.0,1M Zn(CF3SO3)2,freestanding,1.4,1.6,5.0,119.9
387.0,9.2,0.0,0.0,0.0,0.0,3019.0,,,1.0,1M Zn(CF3SO3)2,freestanding,1.4,1.6,10.0,103.3
388.0,9.2,0.0,0.0,0.0,0.0,3019.0,,,1.0,1M Zn(CF3SO3)2,freestanding,1.4,1.6,15.0,93.4
389.0,9.2,0.0,0.0,0.0,0.0,3019.0,,,1.0,1M Zn(CF3SO3)2,freestanding,1.4,1.6,20.0,86.0
390.0,9.2,0.0,0.0,0.0,0.0,3019.0,,,1.0,1M Zn(CF3SO3)2,freestanding,1.4,1.6,50.0,71.9
391.0,9.2,0.0,0.0,0.0,0.0,3019.0,,,1.0,1M Zn(CF3SO3)2,freestanding,10.6,1.6,0.25,154.1
392.0,9.2,0.0,0.0,0.0,0.0,3019.0,,,1.0,1M Zn(CF3SO3)2,freestanding,10.6,1.6,1.0,97.0
393.0,8.91,0.0,0.0,0.0,0.0,2522.1,,,0.99,1M Zn(CF3SO3)2,freestanding,1.4,1.6,0.25,167.9
394.0,8.91,0.0,0.0,0.0,0.0,2522.1,,,0.99,1M Zn(CF3SO3)2,freestanding,1.4,1.6,20.0,51.5
395.0,8.4,0.0,0.0,0.0,0.0,433.8,,,0.97,1M Zn(CF3SO3)2,freestanding,1.4,1.6,0.25,75.0
396.0,8.4,0.0,0.0,0.0,0.0,433.8,,,0.97,1M Zn(CF3SO3)2,freestanding,1.4,1.6,20.0,8.9
397.0,9.1,3.1,0.0,0.0,0.0,1055.0,0.95,0.583,1.06,2M ZnSO4,stainless-steel mesh,1.0,1.7,0.1,230.0
398.0,9.1,3.1,0.0,0.0,0.0,1055.0,0.95,0.583,1.06,2M ZnSO4,stainless-steel mesh,1.0,1.7,0.2,165.0
399.0,9.1,3.1,0.0,0.0,0.0,1055.0,0.95,0.583,1.06,2M ZnSO4,stainless-steel mesh,1.0,1.7,0.5,150.0
400.0,9.1,3.1,0.0,0.0,0.0,1055.0,0.95,0.583,1.06,2M ZnSO4,stainless-steel mesh,1.0,1.7,1.0,137.0
401.0,9.1,3.1,0.0,0.0,0.0,1055.0,0.95,0.583,1.06,2M ZnSO4,stainless-steel mesh,1.0,1.7,2.0,127.0
402.0,9.1,3.1,0.0,0.0,0.0,1055.0,0.95,0.583,1.06,2M ZnSO4,stainless-steel mesh,1.0,1.7,5.0,122.0
403.0,9.1,3.1,0.0,0.0,0.0,1055.0,0.95,0.583,1.06,2M ZnSO4,stainless-steel mesh,1.0,1.7,10.0,118.0
404.0,11.79,1.98,0.0,0.24,0.0,1613.9,0.93,11.4,0.98,1M Zn(CF3SO3)2,stainless-steel mesh,10.0,1.8,1.0,233.0
405.0,11.79,1.98,0.0,0.24,0.0,1613.9,0.93,11.4,0.98,1M Zn(CF3SO3)2,stainless-steel mesh,10.0,1.8,2.0,212.0
406.0,11.79,1.98,0.0,0.24,0.0,1613.9,0.93,11.4,0.98,1M Zn(CF3SO3)2,stainless-steel mesh,10.0,1.8,5.0,180.5
407.0,11.79,1.98,0.0,0.24,0.0,1613.9,0.93,11.4,0.98,1M Zn(CF3SO3)2,stainless-steel mesh,10.0,1.8,10.0,152.5
408.0,11.79,1.98,0.0,0.24,0.0,1613.9,0.93,11.4,0.98,1M Zn(CF3SO3)2,stainless-steel mesh,10.0,1.8,20.0,124.0
409.0,11.79,1.98,0.0,0.24,0.0,1613.9,0.93,11.4,0.98,1M Zn(CF3SO3)2,stainless-steel mesh,10.0,1.8,50.0,83.0
410.0,6.9,8.1,3.0,0.0,0.0,597.0,0.46,,1.13,1M ZnSO4,graphite paper,2.0,1.6,0.5,127.7
411.0,6.9,8.1,3.0,0.0,0.0,597.0,0.46,,1.13,1M ZnSO4,graphite paper,2.0,1.6,20.0,42.8
412.0,6.1,7.2,0.0,0.0,0.0,1843.0,1.1,0.447,1.01,2M ZnSO4,stainless-steel mesh,1.0,1.6,0.5,181.0
413.0,6.1,7.2,0.0,0.0,0.0,1843.0,1.1,0.447,1.01,2M ZnSO4,stainless-steel mesh,1.0,1.6,1.0,153.3
414.0,6.1,7.2,0.0,0.0,0.0,1843.0,1.1,0.447,1.01,2M ZnSO4,stainless-steel mesh,1.0,1.6,2.0,137.2
415.0,6.1,7.2,0.0,0.0,0.0,1843.0,1.1,0.447,1.01,2M ZnSO4,stainless-steel mesh,1.0,1.6,3.0,130.2
416.0,6.1,7.2,0.0,0.0,0.0,1843.0,1.1,0.447,1.01,2M ZnSO4,stainless-steel mesh,1.0,1.6,5.0,121.7
417.0,6.1,7.2,0.0,0.0,0.0,1843.0,1.1,0.447,1.01,2M ZnSO4,stainless-steel mesh,1.0,1.6,10.0,110.4
418.0,6.1,7.2,0.0,0.0,0.0,1843.0,1.1,0.447,1.01,2M ZnSO4,stainless-steel mesh,1.0,1.6,15.0,104.0
419.0,4.2,6.3,0.0,0.0,0.0,543.0,0.9,0.125,0.99,2M ZnSO4,stainless-steel mesh,1.0,1.6,0.5,110.0
420.0,4.2,6.3,0.0,0.0,0.0,543.0,0.9,0.125,0.99,2M ZnSO4,stainless-steel mesh,1.0,1.6,1.0,97.8
421.0,4.2,6.3,0.0,0.0,0.0,543.0,0.9,0.125,0.99,2M ZnSO4,stainless-steel mesh,1.0,1.6,2.0,89.8
422.0,4.2,6.3,0.0,0.0,0.0,543.0,0.9,0.125,0.99,2M ZnSO4,stainless-steel mesh,1.0,1.6,3.0,84.9
423.0,4.2,6.3,0.0,0.0,0.0,543.0,0.9,0.125,0.99,2M ZnSO4,stainless-steel mesh,1.0,1.6,5.0,78.4
424.0,4.2,6.3,0.0,0.0,0.0,543.0,0.9,0.125,0.99,2M ZnSO4,stainless-steel mesh,1.0,1.6,10.0,67.2
